Repository: BattMoTeam/BattMo

==========================================================================

BattMo is a framework for continuum modelling of electrochemical devices.
==========================================================================

.. |zenodo| image:: https://zenodo.org/badge/410005581.svg
   :target: https://doi.org/10.5281/zenodo.6362782

.. |runGitHubTests| image:: https://github.com/BattMoTeam/BattMo/actions/workflows/runGitHubTests.yml/badge.svg

.. |doc| image:: https://github.com/BattMoTeam/BattMo/actions/workflows/doc.yml/badge.svg

|zenodo| |runGitHubTests| |doc|

The Battery Modelling Toolbox (**BattMo**) is a resource for continuum modelling of electrochemical devices in MATLAB. The initial development features a pseudo X-dimensional (PXD) framework for the Doyle-Fuller-Newman model of lithium-ion battery cells. However, the development plan for BattMo includes extensions to other battery chemistries (e.g. metal-air) and eventually hydrogen systems (i.e. electrolyzers and fuel cells).

**BattMo** offers users a flexible framework for building fully coupled electrochemical-thermal simulations of electrochemical devices using 1D, 2D, or 3D geometries. **BattMo** is implemented in MATLAB and builds on the open-source MATLAB Reservoir Simulation Toolbox (`MRST <https://www.sintef.no/Projectweb/MRST/>`_) developed at SINTEF. MRST provides a solid basis for finite volume grid generation of complex geometries and advanced numerical solvers that enable fast simulations for large systems.

For the latest information including video tutorials and project gallery, please visit the project webpage:
`https://battmo.org <https://battmo.org>`_

The documentation is found at the `documentation webpage <https://battmoteam.github.io/BattMo/>`_. We try to do our best to keep it up-to-date.

.. raw:: html

Update
------

To update you code after you installed it as described above, use the standard :code:`git pull` command.

If your initial installation has been done before November 7th 2024, we recommend to start the installation all over
again.

Iterative solvers
-----------------

Iterative solvers are needed to solve large problems with many degrees
of freedom. The 2012 **open source** version of the `AGMG
<http://agmg.eu/>`_ iterative solver is provided as a
`submodule <https://github.com/BattMoTeam/agmg>`_, as well as `AMGCL
<https://github.com/ddemidov/amgcl>`_ are supported.

Tutorials
---------

Tutorials are presented in `documentation <https://BattMoTeam.github.io/BattMo/>`_.

File: ParameterData/MaterialProperties/Graphite/LiC6_Xu.json
{
  "description" : "Data from Xu et al (2015) doi:10.1016/j.energy.2014.11.073",
  "saturationConcentration": 31540,
  "volumetricSurfaceArea": 142372, 
  "density": 1852,
  "numberOfElectronsTransferred" : 1,
  "activationEnergyOfReaction": 4000,
  "reactionRateConstant": 1.76e-11,
  "guestStoichiometry100": 0.51873811,
  "guestStoichiometry0": 0.001,
  "chargeTransferCoefficient": 0.5,
  "openCircuitPotential": {"type": "function",
                           "functionname": "computeOCP_Graphite_Xu2015",
                           "argumentlist" : ["concentration", "temperature", "cmax"]
                          }
}

File: ParameterData/MaterialProperties/Graphite/graphite.json
{
  "description": "The openCircuitPotential and entropyChange functions use the fits in Table II of: Torchio, M., Magni, L., Gopaluni, R. B., Braatz, R. D., and Raimondo, D. M. (2016). LIONSIMBA: A Matlab Framework Based on a Finite Volume Model Suitable for Li-Ion Battery Design, Simulation, and Control. Journal of The Electrochemical Society, 163(7), A1192-A1205. DOI: 10.1149/2.0291607jes. A source for every other scalar parameter in this file has not been established.",
  "saturationConcentration": 30555,
  "volumetricSurfaceArea": 723600,
  "numberOfElectronsTransferred" : 1,
  "activationEnergyOfReaction": 5000,
  "reactionRateConstant": 5.031e-11,
  "guestStoichiometry100": 0.88551,
  "guestStoichiometry0": 0.1429,
  "chargeTransferCoefficient": 0.5,
  "openCircuitPotential" : {
    "functionFormat": "named function",
    "functionName" : "computeOCP_Graphite_Torchio",
    "argumentList" : ["stoichiometry"]
  },
  "entropyChange" : {
    "functionFormat": "named function",
    "functionName" : "computeEntropyChange_Graphite_Torchio",
    "argumentList" : ["stoichiometry"]
  },
  "referenceTemperature" : 298.15
}
