Repository: BattMoTeam/BattMo

==========================================================================

BattMo is a framework for continuum modelling of electrochemical devices.
==========================================================================

.. |zenodo| image:: https://zenodo.org/badge/410005581.svg
   :target: https://doi.org/10.5281/zenodo.6362782

.. |runGitHubTests| image:: https://github.com/BattMoTeam/BattMo/actions/workflows/runGitHubTests.yml/badge.svg

.. |doc| image:: https://github.com/BattMoTeam/BattMo/actions/workflows/doc.yml/badge.svg

|zenodo| |runGitHubTests| |doc|

The Battery Modelling Toolbox (**BattMo**) is a resource for continuum modelling of electrochemical devices in MATLAB. The initial development features a pseudo X-dimensional (PXD) framework for the Doyle-Fuller-Newman model of lithium-ion battery cells. However, the development plan for BattMo includes extensions to other battery chemistries (e.g. metal-air) and eventually hydrogen systems (i.e. electrolyzers and fuel cells).

**BattMo** offers users a flexible framework for building fully coupled electrochemical-thermal simulations of electrochemical devices using 1D, 2D, or 3D geometries. **BattMo** is implemented in MATLAB and builds on the open-source MATLAB Reservoir Simulation Toolbox (`MRST <https://www.sintef.no/Projectweb/MRST/>`_) developed at SINTEF. MRST provides a solid basis for finite volume grid generation of complex geometries and advanced numerical solvers that enable fast simulations for large systems.

For the latest information including video tutorials and project gallery, please visit the project webpage:
`https://battmo.org <https://battmo.org>`_

The documentation is found at the `documentation webpage <https://battmoteam.github.io/BattMo/>`_. We try to do our best to keep it up-to-date.

.. raw:: html

Update
------

To update you code after you installed it as described above, use the standard :code:`git pull` command.

If your initial installation has been done before November 7th 2024, we recommend to start the installation all over
again.

Iterative solvers
-----------------

Iterative solvers are needed to solve large problems with many degrees
of freedom. The 2012 **open source** version of the `AGMG
<http://agmg.eu/>`_ iterative solver is provided as a
`submodule <https://github.com/BattMoTeam/agmg>`_, as well as `AMGCL
<https://github.com/ddemidov/amgcl>`_ are supported.

Tutorials
---------

Tutorials are presented in `documentation <https://BattMoTeam.github.io/BattMo/>`_.

File: ParameterData/MaterialProperties/LCO/lco_Ramadass2004.json
{
  "description" : "LCO parameter set and OCP reference: Ramadass, P., Haran, B., Gomadam, P. M., White, R., and Popov, B. N. (2004). Development of First Principles Capacity Fade Model for Li-Ion Cells. Journal of The Electrochemical Society, 151(2), A196-A203. DOI: 10.1149/1.1634273. The entropyChange function instead cites Scott Moura’s FastDFN software; no DOI for that software source was identified.",
  "Interface" :
  {
    "saturationConcentration": 55555,
    "volumetricSurfaceArea": 885000,
    "density": 4650,
    "numberOfElectronsTransferred" : 1,
    "activationEnergyOfReaction": 37480,
    "reactionRateConstant": 2.33e-11,
    "guestStoichiometry100": 0.4955,
    "guestStoichiometry0": 0.99174,
    "chargeTransferCoefficient" : 0.5,
    "openCircuitPotential" : {
      "functionFormat" : "named function",
      "functionName" : "computeOCP_LCO",
      "argumentList" : ["stoichiometry"]},
    "entropyChange" : {
      "functionFormat" : "named function",
      "functionName" : "computeEntropyChange_LCO",
      "argumentList" : ["stoichiometry"]},
    "referenceTemperature": 298.15
  },
  "electronicConductivity": 100,
  "SolidDiffusion": {
    "activationEnergyOfDiffusion": 5000,
    "referenceDiffusionCoefficient": 1e-14,
    "particleRadius": 1e-06}
}
