Repository: BattMoTeam/BattMo

==========================================================================

BattMo is a framework for continuum modelling of electrochemical devices.
==========================================================================

.. |zenodo| image:: https://zenodo.org/badge/410005581.svg
   :target: https://doi.org/10.5281/zenodo.6362782

.. |runGitHubTests| image:: https://github.com/BattMoTeam/BattMo/actions/workflows/runGitHubTests.yml/badge.svg

.. |doc| image:: https://github.com/BattMoTeam/BattMo/actions/workflows/doc.yml/badge.svg

|zenodo| |runGitHubTests| |doc|

The Battery Modelling Toolbox (**BattMo**) is a resource for continuum modelling of electrochemical devices in MATLAB. The initial development features a pseudo X-dimensional (PXD) framework for the Doyle-Fuller-Newman model of lithium-ion battery cells. However, the development plan for BattMo includes extensions to other battery chemistries (e.g. metal-air) and eventually hydrogen systems (i.e. electrolyzers and fuel cells).

**BattMo** offers users a flexible framework for building fully coupled electrochemical-thermal simulations of electrochemical devices using 1D, 2D, or 3D geometries. **BattMo** is implemented in MATLAB and builds on the open-source MATLAB Reservoir Simulation Toolbox (`MRST <https://www.sintef.no/Projectweb/MRST/>`_) developed at SINTEF. MRST provides a solid basis for finite volume grid generation of complex geometries and advanced numerical solvers that enable fast simulations for large systems.

For the latest information including video tutorials and project gallery, please visit the project webpage:
`https://battmo.org <https://battmo.org>`_

The documentation is found at the `documentation webpage <https://battmoteam.github.io/BattMo/>`_. We try to do our best to keep it up-to-date.

.. raw:: html

Update
------

To update you code after you installed it as described above, use the standard :code:`git pull` command.

If your initial installation has been done before November 7th 2024, we recommend to start the installation all over
again.

Iterative solvers
-----------------

Iterative solvers are needed to solve large problems with many degrees
of freedom. The 2012 **open source** version of the `AGMG
<http://agmg.eu/>`_ iterative solver is provided as a
`submodule <https://github.com/BattMoTeam/agmg>`_, as well as `AMGCL
<https://github.com/ddemidov/amgcl>`_ are supported.

Tutorials
---------

Tutorials are presented in `documentation <https://BattMoTeam.github.io/BattMo/>`_.

File: ParameterData/MaterialProperties/Silicon/Silicon_Li_OCP.json
{
  "description" : "OCP from  Juchuan Li, Xingcheng Xiao, Fuqian Yang, Mark W. Verbrugge, Yang-Tse Cheng, Potentiostatic Intermittent Titration Technique for Electrodes Governed by Diffusion and Interfacial Reaction,doi : 10.1021/jp207919q",
  "functionFormat": "tabulated",
  "argumentList" : ["stoichiometry"],
  "dataX" : [0.00476555, 0.00485132, 0.00773118, 0.01576, 0.0207659, 0.0379671, 0.0622965, 0.0907105, 0.132342, 0.193282, 0.246094, 0.297905, 0.363947, 0.451333, 0.52145, 0.605778, 0.685034, 0.744981, 0.859803, 0.943123],
  "dataY" : [1.37339, 1.37339, 1.20969, 1.01016, 0.861795, 0.713367, 0.593035, 0.511045, 0.441773, 0.369843, 0.303071, 0.264437, 0.233401, 0.207368, 0.196771, 0.152851, 0.126861, 0.100972, 0.0671234, 0.0385545]
}

File: ParameterData/MaterialProperties/Silicon/silicon.json
{
  "Comment on the sources" : "cmax and k0 are from Dhillon, Hernandez, Wagner, Svensson, Brandell 2O21; volumetricSurfaceArea is not needed",
  "cmax": 278000,
  "volumeFraction": 0.095,
  "volumetricSurfaceArea": 723600,
  "density": 2330,
  "n" : 1,
  "Eak": 5000,
  "k0": 3e-9,
  "theta100": 0.88551,
  "theta0": 0.1429,
  "OCP" : {"type": "function",
           "functionname" : "computeOCP_silicon",
           "argumentlist" : ["cElectrode", "T", "cmax"]
          },
  "BruggemanCoefficient": 1.5
}

File: ParameterData/MaterialProperties/Silicon/siliconLi2012.json
{
  "description": "Legacy silicon parameter file associated by its filename and OCP function with: Li, J., Xiao, X., Yang, F., Verbrugge, M. W., and Cheng, Y.-T. (2012). Potentiostatic Intermittent Titration Technique for Electrodes Governed by Diffusion and Interfacial Reaction. The Journal of Physical Chemistry C, 116(1), 1472-1478. DOI: 10.1021/jp207919q. The attribution of all scalar parameters to this paper has not been verified.",
  "cmax": 311307.4,
  "volumeFraction": 0.8,
  "volumetricSurfaceArea": 723600,
  "density": 2330,
  "comment" : "value of density if for Si atoms",
  "n" : 1,
  "Eak": 5000,
  "k0": 5.031e-11,
  "theta100": 0.88551,
  "theta0": 0.1429,
  "OCP" : {"type": "function",
           "functionname" : "computeOCPSiliconLi2012",
           "argumentlist" : ["cElectrode", "T", "cmax"]
          },
  "BruggemanCoefficient": 1.5
}
